Repository: LSH-SeungHo/ess-battery-life-prediction

# ESS 배터리 수명 예측 — 초기 100사이클로 교체 시점 정하기

> 울산 1반 이승호 (U024) · DS 미니 프로젝트 2일차 (모델 개발 및 평가)

## 한눈에 보기

| 항목 | 내용 |
|---|---|
| 최종 모델 | **ElasticNet (alpha = 0.03, l1 = 0.9)** — 후보 피처 4개의 계수가 0이 되어, 실제로는 **ΔQ 분산 1개로 log10(수명)을 예측하는 직선** |
| 교체 경고 시점 | 예측 수명 × **0.786** (여유 배율) |
| 선정 기준 | 학습 데이터(B1 28셀) 교차검증에서 **셀당 손실이 가장 작은 모델과 여유 배율**. 손실 = 일찍 교체하면 버린 방전량, 늦게 교체하면 1건당 R |
| 이 모델을 대표로 고른 이유 | 1일차 원칙 "실제 수명보다 길게 예측하지 않기" = 늦은 교체 1건의 손실이 교체비보다 크다고 보는 경우(R ≥ 1.1). R이 0.4 ~ 1.0배라면 선형회귀(ΔQ 분산) × 0.898 (6-5, 9-1) |
| 결과 | MAPE: 검증 9.0% · 테스트 B2 38.8% · 추가 B3 14.1% / 늦은 교체: 검증 0/8 · B2 30/39 · B3 0/44 / 선택 과정까지 포함한 B1 중첩 교차검증 3/36 |
| 핵심 발견 | B2에서 틀린 셀은 거의 `newstructure` 표기가 없는 30셀 — 같은 충전 방식에서도 수명이 절반 (8절) |

## 1. 목적

ESS 운영사는 배터리가 **수명 종료(용량이 정격의 80%로 떨어지는 시점)에 닿기 전에** 교체하려 한다.
이 프로젝트는 초기 100번의 충·방전 데이터만으로 배터리 수명을 예측해 교체 시점을 미리 알려 주는 모델을 만든다.

예측 오류는 1. 실제 수명보다 짧게 2. 실제 수명보다 길게 두 방향으로 비용이 다르다.

| 오류 | 결과 | 비용 |
|---|---|---|
| 실제 수명보다 **짧게** 예측 (일찍 경고) | 직원이 점검하고 미리 교체 | 남은 수명만큼 배터리 가치를 덜 씀 |
| 실제 수명보다 **길게** 예측 (늦게 경고) | 수명 종료 후에도 계속 사용 | 출력 부족 · 고장 위험 → 공급 중단 · 위약금 · 긴급 교체 가능성 |

그래서 이 프로젝트는 ① 수명을 정확히 맞히는 모델과 ② **늦은 교체가 생기지 않도록 예측에 여유를 두는 기준**을 함께 만든다. 여유의 크기는 회사의 손실 비율에 따라 달라지므로, 손실 비율별 결과를 모두 제시한다.
※ 이 데이터의 타겟은 용량 기준 수명 종료 시점이다. 실제 고장 · 정지 기록이 아니므로, 손실 분석은 "수명 종료를 넘겨 쓰는 것을 위험 사건으로 간주한 시나리오"다.

## 2. 프로젝트 개요

| 항목 | 내용 |
|---|---|
| 데이터셋 | MIT-Stanford Battery Dataset (Severson et al., *Nature Energy*, 2019) — LFP/흑연 18650 셀, 정격 1.1Ah, 30℃ 챔버, 고속 충전 방식별 실험, 방전은 모두 4C |
| 학습 | Batch 1 (2017-05-12) — 36셀 |
| 테스트 | Batch 2 (2018-02-20) — 39셀 |
| 추가 검증 | Batch 3 (2018-04-12) — 44셀 |
| 태스크 | **Regression** — 초기 100사이클 데이터 → `cycle_life` (방전 용량이 0.88Ah에 처음 닿는 사이클) |
| 지표 | MAPE (수명이 392 ~ 1,935로 넓어, 같은 100사이클 오차도 짧은 배터리에 더 치명적 → 비율 오차) |

**데이터 품질 처리 (원본 139셀 → 119셀)**

| 구분 | 발견 | 처리 | 근거 |
|---|---|---|---|
| 수명 값 결측 | B2 8셀(특수 충전 실험) · B3 2셀 | 셀 제외 (−10) | 정답이 없어 학습 · 평가 불가 |
| 수명 미확정 | B1 10셀: 0.88Ah 도달 전에 기록 종료 (끝 용량 0.92 ~ 1.04Ah) | 셀 제외 (−10) | 기록 끝을 수명으로 쓰면 정답이 실제보다 짧아짐 |
| 저항 결측 | B2 6셀: 저항이 전 구간 0으로 기록 | 셀 유지, 저항만 결측 처리 | 핵심 신호(ΔQ)는 정상 |
| 측정 오류 | 방전 용량 0.8 ~ 1.2Ah 밖(0 또는 2Ah 이상 스파이크), 저항 ≤ 0 | 그 값만 결측 처리 | 정격 1.1Ah · 정상 저항 범위에서 크게 벗어난 비정상 측정값 |
| 수명 극단값 | 장수명 IQR 이상치 | 유지 | 실제로 일어난 값 |
| 초기 데이터 불안정 | B2 8셀: 초기 100사이클 안에서 연속 두 사이클 용량이 0.08 ~ 0.15Ah씩 뜀 | 셀 유지, 테스트 결과를 나눠서도 보고 | 모델 선택에는 쓰지 않는 점검 (6-2) |

**용어**

| 용어 | 뜻 |
|---|---|
| C-rate | 충전 속도. 1C = 1시간에 완충하는 전류, 4C = 15분 |
| 충전 방식 표기 `4.8C(80%)-4.8C` | 1단계 4.8C로 충전 상태(SOC) 80%까지, 이후 2단계 4.8C |
| `newstructure` | 원본 데이터의 일부 충전 방식 문자열 끝에 붙은 표기. 데이터 설명에 의미가 없어 무엇을 뜻하는지는 확인하지 못했다 |
| MAPE | 평균 절대 백분율 오차 = 평균(|예측 − 실제| ÷ 실제) × 100 |
| ΔQ(V) | 같은 전압에서 잰 100번째 − 10번째 사이클 방전 용량 차이 (6-1) |
| GroupKFold | 같은 그룹(여기서는 충전 방식)이 학습 · 검증 fold에 갈리지 않게 나누는 교차검증 |
| 교차검증 예측 (OOF) | 각 셀을 그 셀이 빠진 fold의 모델로 예측한 값 (out-of-fold) |
| 중첩 교차검증 | 선택 과정(피처 · 모델 · 여유 배율 고르기)까지 안쪽 교차검증에 넣고, 바깥 fold로 평가하는 방법 |
| VIF | 한 피처가 다른 피처들로 얼마나 설명되는지. 5 ~ 10을 넘으면 정보가 겹친다고 본다 |
| ElasticNet `alpha` · `l1` | `alpha` = 규제 강도, `l1` = L1(계수를 0으로 만드는 규제) 비율 |
| pinball 손실 | 분위수 회귀의 손실. 하위 분위수(10 · 20%)를 쓰면 실제보다 크게 예측한 오차에 더 큰 벌점을 준다 |
| 여유 배율 | 예측 수명에 곱하는 보정 배율. 0.79면 예측의 79% 시점에 경고. 늦은 교체 손실을 아주 작게(R ≤ 0.1) 보면 1을 넘기도 한다 |

## 3. 파일 구조

```
ess-battery-project/
├── data/
│   └── README.md                 # 원본 받는 법 (원본 · 가공 파일은 용량 때문에 제외)
├── notebooks/
│   ├── 01_EDA.ipynb              # 데이터 품질 + 5가지 질문
│   ├── 02_feature_engineering.ipynb  # ΔQ 피처, 다중공선성, 후보 선택
│   └── 03_modeling.ipynb         # 분할 · 정렬 점검 · 후보 비교 · 손실 기준 · 성능표 · 오류 분석
├── src/
│   ├── config.py                 # 경로 · 상수 · 피처 목록 · 손실 비율 목록
│   ├── preprocess.py             # .mat → 셀 단위 데이터 + 품질 · 정렬 점검
│   ├── features.py               # 셀 단위 피처 테이블, 일찍 교체 손실 곡선
│   └── train.py                  # 분할 → 후보 비교 → 손실 기준 선택 → 테스트 → 성능표
├── results/
│   ├── model_performance.csv     # 과제 포맷 성능표
│   ├── cost_sensitivity.csv      # 손실 비율 R별 선택 결과 · 셀당 손실
│   ├── nested_cv.csv             # 선택 과정까지 포함한 B1 중첩 교차검증
│   ├── candidates_cv.csv         # 후보 34개 교차검증 결과
│   ├── predictions.csv           # 셀별 예측값
│   ├── energy_value_curve.csv    # 일찍 교체 손실 곡선
│   └── figures/                  # 노트북 그림
└── requirements.txt
```

## 4. 실행 방법

```bash
python3.11 -m venv .venv && source .venv/bin/activate
pip install -r requirements.txt

# data/raw/ 에 원본 .mat 3개를 넣는다 (data/README.md)
python src/preprocess.py     # data/processed/b{1,2,3}.pkl
python src/features.py       # data/processed/features.csv (+ 배치별 정렬 · 품질 점검 출력)
python src/train.py          # results/*.csv (약 30초)
```

노트북은 01 → 02 → 03 순서로 실행한다. 그림의 한글 글꼴은 macOS의 AppleGothic을 쓴다.

## 5. EDA — 5가지 질문 (`notebooks/01_EDA.ipynb`)

1일차 과제 지시에 따라 B1 · B2 · B3의 분포를 비교했다. 피처 · 모델 결정의 근거 계산은 학습 배치(B1)에서 했다.

| 질문 | 핵심 발견 | 모델링으로 |
|---|---|---|
| ① 수명 분포 | B1 534 ~ 1,074 (단수명 <500: 0, 장수명 >1,000: 5/36) · B2 단수명 28/39, **77%가 학습 최솟값(534) 아래** · B3 장수명 23/44 | 배치마다 분포가 다르다 → 학습 범위 밖까지 이어지는 선형 계열 |

File: notebooks/01_EDA.ipynb
# 01 EDA — 데이터 품질과 5가지 질문
- 데이터: MIT-Stanford Battery Dataset (Severson et al., Nature Energy 2019), Batch 1 · 2 · 3
- 과제 선택: **Regression** — 초기 100사이클 데이터로 `cycle_life` 예측
- 순서: 데이터 품질 → ① 수명 분포 → ② 열화 곡선 · Knee → ③ ΔQ(V) → ④ 충전 조건 → ⑤ 상관관계 → ⑥ 셀 편차
- 배치 간 비교(분포, B1에서 본 관계가 다른 배치에서도 성립하는지)는 1일차 과제 지시에 따른 것이다. 피처 선택 계산은 02 노트북에서 학습 셀로만 한다
- 사전 준비: `python src/preprocess.py` → `python src/features.py`

```
import pickle, sys, warnings
import numpy as np, pandas as pd
import matplotlib.pyplot as plt
from matplotlib import cm, colors as mcolors
sys.path.insert(0, '../src')
from config import EOL_AH
from features import build_table, knee_point, delta_q
from preprocess import valid_qd
warnings.filterwarnings('ignore')

RANDOM_STATE = 42
plt.rcParams.update({'font.family': 'AppleGothic', 'axes.unicode_minus': False, 'font.size': 15, 'axes.titlesize': 15, 'axes.labelsize': 15, 'xtick.labelsize': 13, 'ytick.labelsize': 13, 'legend.fontsize': 13,
                     'axes.spines.top': False, 'axes.spines.right': False, 'figure.dpi': 110})
BC = {'b1': 'tab:blue', 'b2': 'tab:orange', 'b3': 'tab:green'}
BN = {'b1': 'Batch 1 (학습)', 'b2': 'Batch 2 (테스트)', 'b3': 'Batch 3 (추가 검증)'}
FIG = '../results/figures'

cells = []
for k in ['b1', 'b2', 'b3']:
    cells += pickle.load(open(f'../data/processed/{k}.pkl', 'rb'))
by_id = {c['cell_id']: c for c in cells}
df = build_table(cells)
used = df[df.status == 'used'].copy()
print(df.groupby(['batch', 'status']).size().unstack(fill_value=0))
```

status  censored  missing  used
batch                          
b1            10        0    36
b2             0        8    39
b3             0        2    44

## 0. 데이터 품질 — 수명 라벨을 믿을 수 있는가?
- 라벨 정의 검증: 방전용량이 0.88Ah(정격 1.1Ah의 80%)에 닿는 사이클을 다시 계산해 제공 라벨과 비교
- EOL 전에 실험이 끝난 셀(censored)과 라벨 없는 특수 실험 셀(missing) 식별

```
chk = used.eol_cycle_calc - used.cycle_life_raw
print(f'라벨 재계산 일치: {(chk == 0).sum()} / {len(chk)} 셀')
cen = df[df.status == 'censored']
print('B1 censored:', list(cen.cell_id), '\n마지막 용량(Ah):',
      [round(np.nanmean(valid_qd(by_id[c])[-5:]), 3) for c in cen.cell_id])
print('missing:', df[df.status == 'missing'][['cell_id', 'policy', 'n_cycles']].to_string(index=False))

fig, ax = plt.subplots(1, 2, figsize=(13, 4.6), gridspec_kw={'width_ratios': [2.2, 1]})
b1u = used[used.batch == 'b1']
norm = mcolors.Normalize(b1u.cycle_life.min(), b1u.cycle_life.max())
for _, r in b1u.iterrows():
    q = valid_qd(by_id[r.cell_id]); ax[0].plot(np.arange(1, len(q) + 1), q, color=cm.coolwarm_r(norm(r.cycle_life)), lw=0.8, alpha=0.55)
for cid in cen.cell_id:
    q = valid_qd(by_id[cid]); ax[0].plot(np.arange(1, len(q) + 1), q, color='black', lw=1.6, ls='--')
ax[0].axhline(EOL_AH, color='red', lw=1.2, ls=':')
ax[0].text(15, EOL_AH - 0.025, 'EOL 0.88Ah (정격 1.1Ah × 80%)', color='red', fontsize=13)
ax[0].plot([], [], color='black', ls='--', lw=1.6, label=f'EOL 전 실험 종료 ({len(cen)}셀)')
ax[0].plot([], [], color='gray', lw=1, label='정상 종료 (36셀, 색 = 수명)')
ax[0].legend(loc='upper center', bbox_to_anchor=(0.5, -0.2), ncol=2, frameon=False); ax[0].set_ylim(0.84, 1.12)
ax[0].set_xlabel('사이클'); ax[0].set_ylabel('방전 용량 QD (Ah)'); ax[0].set_title('Batch 1 열화 곡선 — 점선 10셀은 EOL에 닿기 전에 기록 종료')
st = df.groupby(['batch', 'status']).size().unstack(fill_value=0)[['used', 'censored', 'missing']]
st.index = ['Batch 1', 'Batch 2', 'Batch 3']
st.plot.barh(stacked=True, ax=ax[1], color=['tab:blue', 'black', 'lightgray'], width=0.6)
ax[1].invert_yaxis(); ax[1].set_xlabel('셀 수'); ax[1].set_title('배치별 사용 가능 셀')
ax[1].legend(['사용', 'EOL 전 종료', '라벨 없음(특수 실험)'], frameon=False, loc='upper center', bbox_to_anchor=(0.5, -0.16), ncol=3, fontsize=12)
for i, (u_, c_, m_) in enumerate(st.values):
    ax[1].text(u_ / 2, i, str(u_), ha='center', va='center', color='white', fontweight='bold')
plt.tight_layout(); plt.savefig(f'{FIG}/e1_label_quality.png', dpi=200, bbox_inches='tight'); plt.show()
```

findfont: Failed to find font weight bold for AppleGothic, now using 400.

라벨 재계산 일치: 119 / 119 셀
B1 censored: ['b1c0', 'b1c1', 'b1c2', 'b1c3', 'b1c4', 'b1c8', 'b1c10', 'b1c12', 'b1c13', 'b1c22'] 
마지막 용량(Ah): [np.float64(1.027), np.float64(1.039), np.float64(1.044), np.float64(0.972), np.float64(1.022), np.float64(0.97), np.float64(0.962), np.float64(0.915), np.float64(0.925), np.float64(0.965)]
missing: cell_id                      policy  n_cycles
  b2c22      VarCharge-2C-100cycles       920
  b2c23      VarCharge-4C-100cycles      1152
  b2c35      VarCharge-6C-100cycles       423
  b2c36      VarCharge-8C-100cycles       280
  b2c37    3.6C(80%)-3.6C(SLOWCYCLE       101
  b2c38    4.8C(80%)-4.8C(SLOWCYCLE       101
  b2c39       3.6C(9%)-5C(SLOWCYCLE       434
  b2c40      5.2C(58%)-4C(SLOWCYCLE       459
  b3c23 4.8C(80%)-4.8C-newstructure      2189
  b3c32 4.8C(80%)-4.8C-newstructure      2237

## ① Cycle Life 분포 — 배치 간 비교

```
print(used.groupby('batch').cycle_life.describe().round(0))
for b in ['b1', 'b2', 'b3']:
    x = used[used.batch == b].cycle_life
    print(f'{b}: 단수명(<500) {(x < 500).sum()} / 장수명(>1000) {(x > 1000).sum()} / n={len(x)}')
b1min = used[used.batch == 'b1'].cycle_life.min()
b2 = used[used.batch == 'b2']
print(f'B2 중 학습 최솟값({b1min:.0f}) 미만: {(b2.cycle_life < b1min).sum()} / {len(b2)} = {(b2.cycle_life < b1min).mean():.0%}')
lo, hi = used.cycle_life.min(), used.cycle_life.max()
print('최단 셀:', used.nsmallest(3, 'cycle_life')[['cell_id', 'policy', 'cycle_life']].to_string(index=False))

fig, ax = plt.subplots(figsize=(12, 4.4))
rng = np.random.default_rng(RANDOM_STATE)
for i, b in enumerate(['b1', 'b2', 'b3']):
    x = used[used.batch == b].cycle_life.values
    ax.boxplot(x, positions=[i], vert=False, widths=0.5, showfliers=False,
               boxprops=dict(color=BC[b]), medianprops=dict(color=BC[b], lw=2), whiskerprops=dict(color=BC[b]), capprops=dict(color=BC[b]))
    ax.scatter(x, i + rng.uniform(-0.18, 0.18, len(x)), s=22, color=BC[b], alpha=0.75, edgecolor='white', lw=0.5)
    ax.text(hi * 1.02, i, f'n={len(x)}\n중앙값 {np.median(x):.0f}', va='center', fontsize=13, color=BC[b])
ax.axvspan(lo * 0.95, b1min, color='khaki', alpha=0.45, lw=0)
ax.axvline(b1min, color='darkorange', ls='--', lw=1.2)
ax.text(b1min + 10, 2.45, f'학습(B1) 최솟값 {b1min:.0f}', color='darkorange', fontsize=13)
ax.text(lo * 0.96, -0.62, f'B2의 {(b2.cycle_life < b1min).mean():.0%}가 학습 범위 밖', color='darkorange', fontsize=13, fontweight='bold', va='center')
ax.set_yticks([0, 1, 2]); ax.set_yticklabels([BN[b] for b in ['b1', 'b2', 'b3']])
ax.set_ylim(2.6, -0.9); ax.set_xlabel('Cycle Life (사이클)'); ax.set_xlim(lo * 0.95, hi * 1.15)
ax.set_title('배치별 수명 분포 — 테스트(B2)는 학습(B1)보다 짧은 쪽으로 이동')
plt.tight_layout(); plt.savefig(f'{FIG}/e2_life_dist.png', dpi=200, bbox_inches='tight'); plt.show()
```

findfont: Failed to find font weight bold for AppleGothic, now using 400.

       count    mean    std    min    25%     50%     75%     max
batch                                                            
b1      36.0   788.0  149.0  534.0  681.0   772.0   872.0  1074.0
b2      39.0   566.0  222.0  392.0  440.0   472.0   508.0  1186.0
b3      44.0  1060.0  314.0  541.0  828.0  1006.0  1155.0  1935.0
b1: 단수명(<500) 0 / 장수명(>1000) 5 / n=36
b2: 단수명(<500) 28 / 장수명(>1000) 3 / n=39
b3: 단수명(<500) 0 / 장수명(>1000) 23 / n=44
B2 중 학습 최솟값(534) 미만: 30 / 39 = 77%
최단 셀: cell_id      policy  cycle_life
  b2c19  6C(60%)-3C       392.0
   b2c6 3.6C(9%)-5C       393.0
  b2c15 3.6C(9%)-5C       396.0

```
fig, ax = plt.subplots(figsize=(11, 3.8))
bins = np.arange(300, 2001, 50)
for b in ['b1', 'b2', 'b3']:
    ax.hist(used[used.batch == b].cycle_life, bins=bins, alpha=0.55, color=BC[b], label=BN[b])
for x, t in [(500, '단수명 < 500'), (1000, '장수명 > 1,000')]:
    ax.axvline(x, color='dimgray', ls=':', lw=1); ax.text(x + 10, ax.get_ylim()[1] * 0.9, t, fontsize=12, color='dimgray')
ax.set_xlabel('Cycle Life (사이클)'); ax.set_ylabel('셀 수'); ax.legend(frameon=False)
ax.set_title('수명 히스토그램 — B1은 534 ~ 1,074에 몰리고, B2는 단수명 무리, B3는 장수명 쪽')
plt.tight_layout(); plt.savefig(f'{FIG}/e2b_life_hist.png', dpi=200, bbox_inches='tight'); plt.show()
```

## ② 열화 곡선 — 일정한가, 가속되는가? Knee point는 언제?
- Knee 검출: 사이클별 방전 용량을 두 직선으로 나눠 맞췄을 때 제곱오차 합이 가장 작은 분기 사이클 (`features.knee_point`)

```
kd = pd.DataFrame([(c['cell_id'],) + tuple(knee_point(c)) for c in cells if c['cell_id'] in set(b1u.cell_id)],
                  columns=['cell_id', 'knee', 's_before', 's_after']).merge(b1u[['cell_id', 'cycle_life', 'qd_fade_pct_100']], on='cell_id')
kd['ratio'] = kd.knee / kd.cycle_life
print(f"Knee/수명 중앙값 {kd.ratio.median():.2f} (범위 {kd.ratio.min():.2f}~{kd.ratio.max():.2f}), 최소 knee {kd.knee.min():.0f}사이클")
print(f"Knee 이후 열화 속도 / 이전: 중앙값 {(kd.s_after / kd.s_before).median():.1f}배,  corr(knee, 수명) = {kd[['knee','cycle_life']].corr().iloc[0,1]:.3f}")
print(f"100사이클 시점 용량 변화(사이클 2 대비): 중앙값 {kd.qd_fade_pct_100.median():+.2f}%")

fig, ax = plt.subplots(1, 3, figsize=(17, 5.2), gridspec_kw={'width_ratios': [1.6, 1.15, 1], 'wspace': 0.12}, constrained_layout=True)
fig.get_layout_engine().set(w_pad=0.25)
for _, r in b1u.iterrows():
    q = valid_qd(by_id[r.cell_id]); col = cm.coolwarm_r(norm(r.cycle_life))
    ax[0].plot(np.arange(1, len(q) + 1), q, color=col, lw=0.8, alpha=0.7)
    k = kd.loc[kd.cell_id == r.cell_id, 'knee'].values[0]
    ax[0].scatter(k, np.interp(k, np.arange(1, len(q) + 1)[~np.isnan(q)], q[~np.isnan(q)]), color=col, s=18, edgecolor='black', lw=0.4, zorder=3)
ax[0].axvspan(2, 100, color='gray', alpha=0.25, lw=0); ax[0].text(8, 0.895, '초기\n100사이클', fontsize=12, color='dimgray')
ax[0].axhline(EOL_AH, color='red', ls=':', lw=1)
ax[0].set_ylim(0.86, 1.11); ax[0].set_xlabel('사이클'); ax[0].set_ylabel('QD (Ah)'); ax[0].set_title('열화 곡선과 Knee point(●) — B1 36셀')
for _, r in b1u.iterrows():
    q = valid_qd(by_id[r.cell_id])[:100]; ax[1].plot(np.arange(1, 101), q / np.nanmean(q[1:6]), color=cm.coolwarm_r(norm(r.cycle_life)), lw=0.9, alpha=0.8)
ax[1].set_xlim(2, 100); ax[1].set_ylim(0.985, 1.012); ax[1].set_xlabel('사이클'); ax[1].set_ylabel('용량 / 초기 용량')
ax[1].set_title(f'초기 100사이클 확대 — 대부분 ±0.5% 안에서 겹침\n(용량 변화 중앙값 {kd.qd_fade_pct_100.median():+.2f}%, 최단수명 2셀만 하락 시작)', fontsize=14)
ax[2].scatter(kd.cycle_life, kd.knee, color='tab:blue', s=28, edgecolor='white')
xx = np.array([kd.cycle_life.min(), kd.cycle_life.max()]); ax[2].plot(xx, xx * kd.ratio.median(), color='gray', ls='--', lw=1)
ax[2].text(xx[0], xx[1] * kd.ratio.median() * 0.98, f'knee ≈ 수명 × {kd.ratio.median():.2f}', fontsize=13, color='dimgray')
ax[2].set_xlabel('Cycle Life'); ax[2].set_ylabel('Knee 사이클'); ax[2].set_title(f'Knee는 수명의 약 {kd.ratio.median():.0%} 지점 (r={kd[["knee","cycle_life"]].corr().iloc[0,1]:.2f})')
sm = cm.ScalarMappable(norm=norm, cmap='coolwarm_r'); cb = fig.colorbar(sm, ax=ax[1], fraction=0.05, pad=0.02); cb.set_label('Cycle Life (색)', fontsize=12)
plt.savefig(f'{FIG}/e3_degradation_knee.png', dpi=200, bbox_inches='tight'); plt.show()
```

Knee/수명 중앙값 0.75 (범위 0.69~0.82), 최소 knee 414사이클
Knee 이후 열화 속도 / 이전: 중앙값 10.5배,  corr(knee, 수명) = 0.982
100사이클 시점 용량 변화(사이클 2 대비): 중앙값 +0.22%

## ③ ΔQ(V) = Q₁₀₀(V) - Q₁₀(V) — 초기 사이클에서 차이가 보이는가?
- `Qdlin`: 방전 용량을 공통 전압 눈금(`Vdlin`, 3.5→2.0V, 1,000점)에 맞춰 다시 찍은 값 → 사이클끼리 같은 전압에서 바로 뺄 수 있음
- 장수명/단수명 셀의 ΔQ 곡선 모양 비교 → 구분 가능한 통계값(분산·최솟값·평균) 추출

```
V = cells[0]['vdlin']
for b in ['b1', 'b2', 'b3']:
    x = used[used.batch == b]
    print(f"{b}: corr(log10 Var(ΔQ), log10 수명) = {x[['dq_var_log','log_life']].corr().iloc[0,1]:.3f}  | corr(log10|min ΔQ|) = {x[['dq_min_log','log_life']].corr().iloc[0,1]:.3f}  n={len(x)}")
fit = np.polyfit(used[used.batch == 'b1'].dq_var_log, used[used.batch == 'b1'].log_life, 1)
print(f'B1 단순 직선: log10(수명) = {fit[0]:.3f} × log10 Var(ΔQ) + {fit[1]:.3f}')
for b in ['b1', 'b2', 'b3']:
    x = used[used.batch == b]; ratio = x.cycle_life / 10 ** np.polyval(fit, x.dq_var_log)
    print(f'{b}: 실제/직선예측 중앙값 {ratio.median():.2f}  (직선이 과대예측한 셀 {(ratio < 1).sum()}/{len(x)})')
x = used[(used.batch == 'b2') & (used.cycle_life < 534)]; ratio = x.cycle_life / 10 ** np.polyval(fit, x.dq_var_log)
print(f'B2 단수명(<534) {len(x)}셀: 실제/직선예측 중앙값 {ratio.median():.2f}')

fig, ax = plt.subplots(1, 2, figsize=(14, 4.8))
for _, r in b1u.sort_values('cycle_life').iterrows():
    ax[0].plot(delta_q(by_id[r.cell_id]), V, color=cm.coolwarm_r(norm(r.cycle_life)), lw=1, alpha=0.85)
ax[0].axvline(0, color='black', lw=0.6); ax[0].set_xlabel('ΔQ(V) = Q(100) - Q(10)  (Ah)'); ax[0].set_ylabel('전압 (V)')
ax[0].set_title('B1 ΔQ(V) 곡선 — 단수명(빨강)일수록 더 크게 휘고 퍼짐')
fig.colorbar(cm.ScalarMappable(norm=norm, cmap='coolwarm_r'), ax=ax[0], fraction=0.04, pad=0.01, label='Cycle Life')
for b in ['b1', 'b2', 'b3']:
    x = used[used.batch == b]
    r_ = x[['dq_var_log', 'log_life']].corr().iloc[0, 1]
    ax[1].scatter(x.dq_var_log, x.cycle_life, s=30, color=BC[b], alpha=0.8, edgecolor='white', lw=0.5, label=f'{BN[b]}  r={r_:.2f}')
xs = np.linspace(used.dq_var_log.min(), used.dq_var_log.max(), 50)
ax[1].plot(xs, 10 ** np.polyval(fit, xs), color='navy', ls='--', lw=1.2, label='B1로만 그린 직선')
ax[1].set_yscale('log'); ax[1].set_yticks([400, 600, 800, 1000, 1500, 2000]); ax[1].set_yticklabels(['400', '600', '800', '1000', '1500', '2000'])
ax[1].set_xlabel('log10 Var(ΔQ)'); ax[1].set_ylabel('Cycle Life (log 축)')
ax[1].set_title('분산이 클수록 수명이 짧다 · B2는 같은 분산에서 더 짧다'); ax[1].legend(frameon=False, fontsize=12)
plt.tight_layout(); plt.savefig(f'{FIG}/e4_delta_q.png', dpi=200, bbox_inches='tight'); plt.show()
```

b1: corr(log10 Var(ΔQ), log10 수명) = -0.844  | corr(log10|min ΔQ|) = -0.821  n=36
b2: corr(log10 Var(ΔQ), log10 수명) = -0.918  | corr(log10|min ΔQ|) = -0.901  n=39
b3: corr(log10 Var(ΔQ), log10 수명) = -0.762  | corr(log10|min ΔQ|) = -0.744  n=44
B1 단순 직선: log10(수명) = -0.297 × log10 Var(ΔQ) + 1.762
b1: 실제/직선예측 중앙값 0.99  (직선이 과대예측한 셀 19/36)
b2: 실제/직선예측 중앙값 0.76  (직선이 과대예측한 셀 38/39)
b3: 실제/직선예측 중앙값 0.98  (직선이 과대예측한 셀 25/44)
B2 단수명(<534) 30셀: 실제/직선예측 중앙값 0.76

## ④ 충전 조건(C-rate)과 수명

```
for b in ['b1', 'b2', 'b3']:
    x = used[used.batch == b]
    print(f"{b}: corr(충전시간 2~6, log수명) = {x[['chargetime_2_6','log_life']].corr().iloc[0,1]:.3f} | corr(C1, log수명) = {x[['c1','log_life']].corr().iloc[0,1]:.3f} | 정책 {x.policy.nunique()}종 / {len(x)}셀")
pl = used[used.batch == 'b1'].groupby('policy').cycle_life.agg(['mean', 'count']).sort_values('mean')
print('B1 정책당 셀 수:', pl['count'].value_counts().to_dict()); print(pl.head(3)); print(pl.tail(3))
print(used.groupby('batch').chargetime_2_6.describe().round(2))

fig, ax = plt.subplots(1, 2, figsize=(13, 4.4))
for b in ['b1', 'b2', 'b3']:
    x = used[used.batch == b]
    ax[0].scatter(x.chargetime_2_6, x.cycle_life, s=30, color=BC[b], alpha=0.8, edgecolor='white', lw=0.5, label=BN[b])
    ax[1].scatter(x.c1 + rng.uniform(-0.06, 0.06, len(x)), x.cycle_life, s=30, color=BC[b], alpha=0.8, edgecolor='white', lw=0.5, label=BN[b])
r0 = used[used.batch == 'b1'][['chargetime_2_6', 'log_life']].corr().iloc[0, 1]
r1 = used[used.batch == 'b1'][['c1', 'log_life']].corr().iloc[0, 1]
ax[0].set_xlabel('초기 충전 시간 (사이클 2~6 평균, 분)'); ax[0].set_ylabel('Cycle Life'); ax[0].set_title(f'B1: 느리게 충전한 셀이 오래 갔다 (r={r0:.2f})\nB2·B3: 충전시간이 10분대에 고정 → 관계 이전 불가', fontsize=14)
ax[1].set_xlabel('1단계 충전 속도 C1 (C-rate)'); ax[1].set_ylabel('Cycle Life'); ax[1].set_title(f'1단계 속도(C1)만으로는 약함 (B1 r={r1:.2f})\n정책 이름보다 정책이 만든 결과(곡선 변화)가 중요', fontsize=14)
ax[0].legend(frameon=False, fontsize=12)
plt.tight_layout(); plt.savefig(f'{FIG}/e5_crate.png', dpi=200, bbox_inches='tight'); plt.show()
```

b1: corr(충전시간 2~6, log수명) = 0.575 | corr(C1, log수명) = -0.238 | 정책 20종 / 36셀
b2: corr(충전시간 2~6, log수명) = -0.942 | corr(C1, log수명) = 0.196 | 정책 12종 / 39셀
b3: corr(충전시간 2~6, log수명) = 0.601 | corr(C1, log수명) = 0.018 | 정책 8종 / 44셀
B1 정책당 셀 수: {2: 16, 1: 4}
                 mean  count
policy                      
5.4C(80%)-5.4C  546.5      2
8C(35%)-3.6C    607.5      2
7C(40%)-3.6C    621.0      2
                  mean  count
policy                       
6C(30%)-3.6C    1014.0      1
5.4C(40%)-3.6C  1054.0      1
4.4C(80%)-4.4C  1074.0      1
       count   mean   std    min    25%    50%    75%    max
batch                                                       
b1      36.0  10.74  0.81   8.96  10.13  10.78  11.19  12.15
b2      39.0  10.15  0.06  10.04  10.17  10.17  10.18  10.22
b3      44.0  10.18  0.35  10.04  10.04  10.04  10.05  11.05

```
pol = used[used.batch == 'b1'].groupby('policy').agg(C1=('c1', 'first'), 셀=('cycle_life', 'size'), 평균수명=('cycle_life', 'mean')).sort_values('평균수명')
pol['C1 구간'] = pd.cut(pol.C1, [0, 5, 6, 8.1], labels=['C1 ≤ 5', '5 < C1 ≤ 6', 'C1 > 6'])
print('B1 충전 방식별 평균 수명 (짧은 3개 / 긴 3개)'); print(pol.head(3).round({'평균수명': 0}).to_string()); print(pol.tail(3).round({'평균수명': 0}).to_string())
print('\n1단계 충전 속도(C1) 구간별 평균 수명 (B1, 셀 단위)')
b1c = used[used.batch == 'b1'].assign(C1구간=lambda d: pd.cut(d.c1, [0, 5, 6, 8.1], labels=['C1 ≤ 5', '5 < C1 ≤ 6', 'C1 > 6']))
print(b1c.groupby('C1구간', observed=True).cycle_life.agg(['count', 'mean', 'min', 'max']).round(0).to_string())
fig, ax = plt.subplots(figsize=(12, 4))
colmap = {'C1 ≤ 5': 'lightblue', '5 < C1 ≤ 6': 'tab:blue', 'C1 > 6': 'navy'}
ax.bar(range(len(pol)), pol.평균수명, color=[colmap[c] for c in pol['C1 구간']])
ax.set_xticks(range(len(pol))); ax.set_xticklabels(pol.index, rotation=55, ha='right', fontsize=10)
ax.set_ylabel('평균 수명'); ax.set_title('B1 충전 방식별 평균 수명 — 1단계가 빠른(C1 > 6) 방식이 짧은 쪽에 몰리지만, 빠른 구간이 짧으면(8C(15%)) 길다', fontsize=13)
from matplotlib.patches import Patch
ax.legend(handles=[Patch(color=col, label=c) for c, col in colmap.items()], frameon=False, fontsize=11)
plt.tight_layout(); plt.savefig(f'{FIG}/e5b_policy_life.png', dpi=200, bbox_inches='tight'); plt.show()
```

B1 충전 방식별 평균 수명 (짧은 3개 / 긴 3개)
                 C1  셀   평균수명       C1 구간
policy                                   
5.4C(80%)-5.4C  5.4  2  546.0  5 < C1 ≤ 6
8C(35%)-3.6C    8.0  2  608.0      C1 > 6
7C(40%)-3.6C    7.0  2  621.0      C1 > 6
                 C1  셀    평균수명       C1 구간
policy                                    
6C(30%)-3.6C    6.0  1  1014.0  5 < C1 ≤ 6
5.4C(40%)-3.6C  5.4  1  1054.0  5 < C1 ≤ 6
4.4C(80%)-4.4C  4.4  1  1074.0      C1 ≤ 5

1단계 충전 속도(C1) 구간별 평균 수명 (B1, 셀 단위)
            count   mean    min     max
C1구간                                   
C1 ≤ 5          3  860.0  636.0  1074.0
5 < C1 ≤ 6     21  818.0  534.0  1054.0
C1 > 6         12  719.0  599.0  1051.0

## ⑤ 상관관계 — 어떤 신호가 수명과 연관되는가? 다중공선성은?
- 피처 선택 근거는 **학습 배치(B1)에서만** 계산 (테스트 정보 차단)

```
FEATS = {'dq_var_log': 'ΔQ 분산(log)', 'dq_min_log': 'ΔQ 최솟값(log)', 'dq_mean_log': 'ΔQ 평균(log)', 'dq_skew': 'ΔQ 왜도',
         'chargetime_2_6': '초기 충전시간', 'qd_slope_2_100': '용량 기울기 2~100', 'qd_fade_pct_100': '100사이클 용량 변화율',
         'qd_slope_91_100': '용량 기울기 91~100', 'qd_100': '100사이클 용량', 'ir_min': 'IR 최솟값', 'c1': '1단계 C-rate',
         'qd_2': '초기 용량(사이클2)', 'tavg_mean': '평균 온도', 'tmax_mean': '최고 온도', 'ir_2': '초기 IR'}
FAM = {'dq': 'tab:blue', 'qd': 'tab:purple', 'charge': 'tab:orange', 'temp': 'red', 'ir': 'gray'}
def fam(f): return FAM['dq'] if f.startswith('dq') else FAM['qd'] if f.startswith('qd') else FAM['charge'] if f in ('chargetime_2_6', 'c1') else FAM['temp'] if f.startswith('t') else FAM['ir']
b1f = used[used.batch == 'b1']
cr = b1f[list(FEATS) + ['log_life']].corr()['log_life'].drop('log_life').sort_values(key=abs)
print(cr.sort_values(key=abs, ascending=False).round(3).to_string())
SEL = ['dq_var_log', 'dq_min_log', 'dq_mean_log', 'chargetime_2_6', 'qd_slope_2_100', 'qd_fade_pct_100', 'tavg_mean', 'tmax_mean']
cm_ = b1f[SEL].corr()
print(cm_.round(2))

fig, ax = plt.subplots(1, 2, figsize=(16, 6.6), gridspec_kw={'width_ratios': [1, 1.15]})
ax[0].barh([FEATS[f] for f in cr.index], cr.values, color=[fam(f) for f in cr.index])
for i, v in enumerate(cr.values): ax[0].text(v + (0.02 if v >= 0 else -0.02), i, f'{v:.2f}', va='center', ha='left' if v >= 0 else 'right', fontsize=12)
ax[0].axvline(0, color='black', lw=0.6); ax[0].set_xlim(-1.18, 1); ax[0].set_xlabel('log10(수명)과의 상관계수 (B1, n=36)')
ax[0].set_title('수명과의 상관 — ΔQ 계열이 압도적')
im = ax[1].imshow(cm_.values, cmap='RdBu_r', vmin=-1, vmax=1)
ax[1].set_xticks(range(len(SEL))); ax[1].set_xticklabels([FEATS[f] for f in SEL], rotation=40, ha='right', fontsize=11.5)
ax[1].set_yticks(range(len(SEL))); ax[1].set_yticklabels([FEATS[f] for f in SEL], fontsize=11.5)
for i in range(len(SEL)):
    for j in range(len(SEL)):
        v = cm_.values[i, j]; ax[1].text(j, i, f'{v:.2f}', ha='center', va='center', fontsize=10.5, color='white' if abs(v) > 0.6 else 'black')
ax[1].set_title('후보 피처 간 상관 — 같은 정보 묶음(≥0.95)은 하나만'); fig.colorbar(im, ax=ax[1], fraction=0.04)
plt.tight_layout(); plt.savefig(f'{FIG}/e6_corr.png', dpi=200, bbox_inches='tight'); plt.show()
```

dq_var_log        -0.844
dq_min_log        -0.821
dq_mean_log       -0.771
chargetime_2_6     0.575
qd_slope_2_100     0.552
qd_fade_pct_100    0.516
qd_slope_91_100    0.443
dq_skew           -0.434
qd_100             0.353
ir_min             0.345
c1                -0.238
qd_2               0.157
tavg_mean         -0.156
tmax_mean         -0.151
ir_2               0.116
                 dq_var_log  dq_min_log  dq_mean_log  chargetime_2_6  \
dq_var_log             1.00        1.00         0.98           -0.62   
dq_min_log             1.00        1.00         0.99           -0.61   
dq_mean_log            0.98        0.99         1.00           -0.61   
chargetime_2_6        -0.62       -0.61        -0.61            1.00   
qd_slope_2_100        -0.69       -0.70        -0.72            0.56   
qd_fade_pct_100       -0.67       -0.69        -0.72            0.55   
tavg_mean              0.14        0.13         0.09            0.22   
tmax_mean              0.09        0.07         0.03            0.17   

                 qd_slope_2_100  qd_fade_pct_100  tavg_mean  tmax_mean  
dq_var_log                -0.69            -0.67       0.14       0.09  
dq_min_log                -0.70            -0.69       0.13       0.07  
dq_mean_log               -0.72            -0.72       0.09       0.03  
chargetime_2_6             0.56             0.55       0.22       0.17  
qd_slope_2_100             1.00             0.99       0.09       0.11  
qd_fade_pct_100            0.99             1.00       0.09       0.12  
tavg_mean                  0.09             0.09       1.00       0.95  
tmax_mean                  0.11             0.12       0.95       1.00

## ⑥ 셀 편차 (H5) — 같은 충전 조건이어도 셀마다 수명이 다른가? ΔQ가 그 차이까지 잡는가?
- Batch 1에서 같은 정책으로 2셀 이상 돌린 16개 정책(32셀)만 사용 (학습 데이터만 → 테스트 누수 없음)

```
vc = b1f.policy.value_counts(); pp = b1f[b1f.policy.isin(vc[vc >= 2].index)].copy()
pp['pmean'] = pp.groupby('policy').cycle_life.transform('mean')
r2_policy = 1 - ((pp.cycle_life - pp.pmean) ** 2).sum() / ((pp.cycle_life - pp.cycle_life.mean()) ** 2).sum()
mape_pmean = np.mean(np.abs(pp.cycle_life - pp.pmean) / pp.cycle_life) * 100
loo = [abs(r.cycle_life - x.drop(i).cycle_life.mean()) / r.cycle_life * 100 for _, x in pp.groupby('policy') for i, r in x.iterrows()]
pp['life_dev'] = np.log10(pp.cycle_life) - np.log10(pp.pmean)
pp['dq_dev'] = pp.dq_var_log - pp.groupby('policy').dq_var_log.transform('mean')
pm = pp.groupby('policy').agg(dq=('dq_var_log', 'mean'), life=('cycle_life', 'mean'), lo=('cycle_life', 'min'), hi=('cycle_life', 'max')).sort_values('life')
r_between = np.corrcoef(pm.dq, np.log10(pm.life))[0, 1]; r_within = pp[['dq_dev', 'life_dev']].corr().iloc[0, 1]
print(f'정책 {len(pm)}개 / {len(pp)}셀: 정책이 설명하는 수명 분산 R2 = {r2_policy:.2f}')
print(f'정책 평균으로 예측 MAPE {mape_pmean:.1f}% | 짝 셀로 예측 MAPE {np.mean(loo):.1f}% | 같은 정책 수명 차이 최대 {((pm.hi-pm.lo)/pm.lo).max():.0%}')
print(f'ΔQ 분산–수명: 정책 간(평균끼리) r = {r_between:.2f} | 정책 내(편차끼리) r = {r_within:.2f}')

fig, ax = plt.subplots(1, 3, figsize=(16, 4.6), gridspec_kw={'width_ratios': [1.6, 1, 1]}, constrained_layout=True)
xs_ = np.arange(len(pm))
ax[0].vlines(xs_, pm.lo, pm.hi, color='gray', lw=2)
for i, (pol, row) in enumerate(pm.iterrows()):
    v = pp[pp.policy == pol].cycle_life.values
    ax[0].scatter([i] * len(v), v, color='tab:blue', s=30, zorder=3, edgecolor='white')
ax[0].set_xticks(xs_); ax[0].set_xticklabels(pm.index, rotation=55, ha='right', fontsize=10)
ax[0].set_ylabel('Cycle Life'); ax[0].set_title(f'같은 정책 = 같은 충전 조건인데도 수명이 갈린다\n(정책이 설명하는 분산 {r2_policy:.0%}, 최대 차이 {((pm.hi-pm.lo)/pm.lo).max():.0%})', fontsize=14)
ax[1].scatter(pm.dq, pm.life, color='tab:blue', s=36, edgecolor='white'); ax[1].set_yscale('log'); ax[1].set_yticks([600, 700, 800, 900, 1000]); ax[1].set_yticklabels(['600', '700', '800', '900', '1000']); ax[1].minorticks_off()
ax[1].set_xlabel('정책 평균 log10 Var(ΔQ)'); ax[1].set_ylabel('정책 평균 수명'); ax[1].set_title(f'정책 간 차이: ΔQ가 잘 잡음 (r={r_between:.2f})', fontsize=14)
ax[2].axhline(0, color='lightgray', lw=1); ax[2].axvline(0, color='lightgray', lw=1)
ax[2].scatter(pp.dq_dev, pp.life_dev * 100 * np.log(10), color='tab:orange', s=32, edgecolor='white')
ax[2].set_xlabel('정책 평균 대비 ΔQ 편차'); ax[2].set_ylabel('정책 평균 대비 수명 편차 (%)'); ax[2].set_title(f'같은 정책 안의 셀 편차: ΔQ가 못 잡음 (r={r_within:.2f})', fontsize=14)
plt.savefig(f'{FIG}/e7_cell_variation.png', dpi=200, bbox_inches='tight'); plt.show()
```

정책 16개 / 32셀: 정책이 설명하는 수명 분산 R2 = 0.85
정책 평균으로 예측 MAPE 4.9% | 짝 셀로 예측 MAPE 9.8% | 같은 정책 수명 차이 최대 37%
ΔQ 분산–수명: 정책 간(평균끼리) r = -0.91 | 정책 내(편차끼리) r = -0.10

## 정리 — 가설 검증 → 모델 전략
| 가설 | 판정 | EDA 근거 | 모델링 결정 |
|---|---|---|---|
| H4 초기엔 곡선 모양이 먼저 변한다 | 채택 | 용량 변화 +0.22% vs log Var(ΔQ) r = -0.84 | ΔQ 분산 핵심 피처, log10 Target |
| H5 같은 조건이어도 셀 편차 | 채택 | 정책 R2 0.85, 정책 내 편차는 ΔQ로 설명 안 됨(r = -0.10) | 성능 기대치 5~10% |
| H1 충전이 빠를수록 짧다 | 부분 지지 | B1 r = 0.58, B2·B3 충전시간 입력값 10분대 고정 | 충전시간 제외 |
| H2 저항이 클수록 짧다 | 초기엔 신호 없음 | IR 평탄, r = 0.12~0.34 | 보조 후보 |
| H3 온도가 높을수록 짧다 | 확인 불가 | 온도 30.4~33.9℃로 좁음, r = -0.16 | 보조 후보 |
- 데이터 처리: B1 EOL 미도달 10셀·라벨 없는 셀 제외 → B1 36 / B2 39 / B3 44셀, 측정 오류만 처리하고 극단값은 유지
- 리스크: B2의 77%가 학습 범위 밖(외삽) + 같은 ΔQ에서 수명이 더 짧은 기준선 이동 → 과대예측 방향 분석

## 5가지 질문 — 핵심 발견
| 질문 | 핵심 발견 | 모델링으로 |
|---|---|---|
| ① 수명 분포 | B1 534 ~ 1,074 (단수명 <500: 0, 장수명 >1,000: 5/36) · B2 단수명 28/39, **77%가 학습 최솟값 아래** · B3 장수명 23/44 | 배치마다 분포가 다르다 → 학습 범위 밖까지 이어지는 선형 계열 |
| ② 열화 곡선 | 100사이클까지 용량 변화 +0.22% · Knee ≈ 수명 × 0.75 (r = 0.98) · Knee 이후 열화 10.5배 빠름 | 용량 값 대신 곡선 모양 |
| ③ ΔQ(V) | log Var(ΔQ) ↔ log 수명 r = −0.84 / −0.92 / −0.76 (B1 / B2 / B3) | 핵심 피처 |
| ④ 충전 조건 | B1 충전 시간 r = 0.58, C1 r = −0.24 (C1 > 6 평균 719 vs C1 ≤ 5 평균 860) · B2 · B3 충전 시간은 대부분 10분대 초반(B3 일부 약 11분) | 충전 영향은 ΔQ에 반영 → 충전 시간 제외 (02 노트북 5절) |
| ⑤ 상관 · 다중공선성 | ΔQ 계열이 가장 강함 · ΔQ 분산 ↔ 최솟값 1.00, ↔ 평균 0.98 | ΔQ 계열은 분산 하나만 |

File: notebooks/02_feature_engineering.ipynb
# 02 Feature Engineering — 입력 변수 만들기 · 고르기
- 원칙: 초기 100사이클(사이클 2 ~ 100) 값만 사용한다. 100사이클 이후는 예측 시점에 없는 미래 정보
- 피처를 고르는 근거는 **학습 배치(B1)에서만** 계산한다 (테스트 정보 차단)
- 계산 코드: `src/features.py` (셀 단위 피처 테이블 → `data/processed/features.csv`)

```
import sys, warnings
import numpy as np, pandas as pd
import matplotlib.pyplot as plt
from matplotlib import cm, colors as mcolors
sys.path.insert(0, '../src')
warnings.filterwarnings('ignore')
import train as T
from config import CANDIDATES, CORE, EXCLUDED, FIG_DIR
from features import delta_q
from preprocess import load_cells
from sklearn.linear_model import LinearRegression

plt.rcParams.update({'font.family': 'AppleGothic', 'axes.unicode_minus': False, 'font.size': 12,
                     'axes.spines.top': False, 'axes.spines.right': False, 'figure.dpi': 110})
b1, b2, b3 = T.load_data()
train, valid = T.split_holdout(b1)
```

## 1. 핵심 피처: ΔQ(V) 분산
- `Qdlin`: 사이클마다 방전 용량을 공통 전압 눈금(3.5 → 2.0V, 1,000점)에 맞춰 다시 찍은 값 → 다른 사이클끼리 같은 전압에서 뺄 수 있다
- **ΔQ(V) = Q₁₀₀(V) − Q₁₀(V)**: 100번째와 10번째 사이클 방전 곡선의 차이
- **dq_var_log = log10( Var_V[ΔQ(V)] )**: 1,000개 전압 점에서의 분산 → 곡선 모양이 얼마나 변했는지를 숫자 하나로
- 용량 자체는 100사이클까지 거의 변하지 않지만(중앙값 +0.2%), 곡선 모양은 이미 셀마다 다르게 변해 있다

```
cells = {c['cell_id']: c for c in load_cells(['b1'])}
V = next(iter(cells.values()))['vdlin']
norm = mcolors.Normalize(b1.cycle_life.min(), b1.cycle_life.max())
fig, ax = plt.subplots(1, 2, figsize=(13, 4.4))
for _, r in b1.sort_values('cycle_life').iterrows():
    ax[0].plot(delta_q(cells[r.cell_id]), V, color=cm.coolwarm_r(norm(r.cycle_life)), lw=1, alpha=0.85)
ax[0].axvline(0, color='black', lw=0.6); ax[0].set_xlabel('ΔQ(V) = Q₁₀₀ − Q₁₀  (Ah)'); ax[0].set_ylabel('전압 (V)')
ax[0].set_title('B1 ΔQ(V) 곡선 — 수명이 짧을수록(빨강) 크게 변함')
fig.colorbar(cm.ScalarMappable(norm=norm, cmap='coolwarm_r'), ax=ax[0], fraction=0.04, pad=0.01, label='수명')
r = np.corrcoef(b1.dq_var_log, b1.log_life)[0, 1]
ax[1].scatter(b1.dq_var_log, b1.cycle_life, color='#2563eb', s=28, edgecolor='white')
ax[1].set_yscale('log'); ax[1].set_yticks([600, 800, 1000]); ax[1].set_yticklabels(['600', '800', '1000']); ax[1].minorticks_off()
ax[1].set_xlabel('log10 Var(ΔQ)'); ax[1].set_ylabel('수명 (log 축)'); ax[1].set_title(f'분산이 클수록 수명이 짧다 (B1, r = {r:.2f})')
plt.tight_layout(); plt.savefig(FIG_DIR / 'f1_delta_q.png', dpi=200, bbox_inches='tight'); plt.show()
```

## 2. 피처 목록 — 확정 · 후보 · 제외 (1일차 EDA 결론)

```
desc = {'dq_var_log': '방전 곡선 변화 크기 (ΔQ 분산, log)', 'dq_skew': '곡선 변화의 비대칭도 (ΔQ 왜도)',
        'qd_slope_2_100': '초기 용량 감소 추세 (사이클 2 ~ 100 기울기)', 'ir_min': '내부 저항 최솟값 (B2 6셀 결측 → 학습 중앙값 대체)',
        'tavg_mean': '평균 온도 (사이클 2 ~ 100)', 'chargetime_2_6': '초기 충전 시간', 'qd_2': '초기 용량 (사이클 2)',
        'dq_min_log': 'ΔQ 최솟값 (log)', 'dq_mean_log': 'ΔQ 평균 (log)'}
tbl = pd.DataFrame([{'피처': f, '설명': desc[f], '구분': '확정'} for f in CORE] +
                   [{'피처': f, '설명': desc[f], '구분': '후보 (학습 CV로 결정)'} for f in CANDIDATES] +
                   [{'피처': f, '설명': desc[f], '구분': '제외 — ' + why} for f, why in EXCLUDED.items()])
tbl
```

               피처                                설명  \
0      dq_var_log          방전 곡선 변화 크기 (ΔQ 분산, log)   
1         dq_skew               곡선 변화의 비대칭도 (ΔQ 왜도)   
2  qd_slope_2_100     초기 용량 감소 추세 (사이클 2 ~ 100 기울기)   
3          ir_min  내부 저항 최솟값 (B2 6셀 결측 → 학습 중앙값 대체)   
4       tavg_mean               평균 온도 (사이클 2 ~ 100)   
5  chargetime_2_6                          초기 충전 시간   
6            qd_2                     초기 용량 (사이클 2)   
7      dq_min_log                      ΔQ 최솟값 (log)   
8     dq_mean_log                       ΔQ 평균 (log)   

                                                  구분  
0                                                 확정  
1                                     후보 (학습 CV로 결정)  
2                                     후보 (학습 CV로 결정)  
3                                     후보 (학습 CV로 결정)  
4                                     후보 (학습 CV로 결정)  
5  제외 — ΔQ 분산과 중복 (ΔQ 반영 후 남는 상관 0.09, 더해도 교차검증 개...  
6                            제외 — 초기 용량 값은 수명별 차이 없음  
7                           제외 — ΔQ 분산과 중복 (상관 1.00)  
8                                     제외 — ΔQ 분산과 중복

## 3. 다중공선성 — 피처끼리 같은 정보를 담고 있나 (학습 28셀)
- VIF(분산 팽창 계수): 한 피처를 나머지 피처로 회귀했을 때 얼마나 잘 설명되는지. 5 ~ 10을 넘으면 같은 정보가 겹친다고 본다

```
cols = CORE + CANDIDATES + list(EXCLUDED)
cm_ = train[cols].corr()
fig, ax = plt.subplots(figsize=(8, 6.4))
im = ax.imshow(cm_.values, cmap='RdBu_r', vmin=-1, vmax=1)
lab = [f.replace('_log', '') for f in cols]
ax.set_xticks(range(len(cols))); ax.set_xticklabels(lab, rotation=40, ha='right', fontsize=10)
ax.set_yticks(range(len(cols))); ax.set_yticklabels(lab, fontsize=10)
for i in range(len(cols)):
    for j in range(len(cols)):
        v = cm_.values[i, j]; ax.text(j, i, f'{v:.2f}', ha='center', va='center', fontsize=9, color='white' if abs(v) > 0.6 else 'black')
ax.set_title('피처 간 상관 (학습 28셀) — ΔQ 분산 · 최솟값 · 평균은 사실상 같은 정보'); fig.colorbar(im, ax=ax, fraction=0.04)
plt.tight_layout(); plt.savefig(FIG_DIR / 'f2_feature_corr.png', dpi=200, bbox_inches='tight'); plt.show()

def vif(df):
    X = (df - df.mean()) / df.std()
    return pd.Series([1 / (1 - LinearRegression().fit(X.drop(columns=c), X[c]).score(X.drop(columns=c), X[c])) for c in X], index=X.columns)
print('VIF — 확정 + 후보 (5 미만이면 공선성 문제 작음)'); print(vif(train[CORE + CANDIDATES].dropna()).round(2).to_string())
print('\nVIF — ΔQ 계열 3개를 같이 넣으면'); print(vif(train[['dq_var_log', 'dq_min_log', 'dq_mean_log']]).round(1).to_string())
```

VIF — 확정 + 후보 (5 미만이면 공선성 문제 작음)
dq_var_log        2.27
dq_skew           2.24
qd_slope_2_100    4.90
ir_min            3.10
tavg_mean         1.17

VIF — ΔQ 계열 3개를 같이 넣으면
dq_var_log     234.4
dq_min_log     389.0
dq_mean_log     62.9

## 4. 후보 피처 선택 — 학습 28셀 교차검증 (같은 충전 방식은 같은 fold)
ΔQ 분산에 후보 4개의 모든 조합(15가지)을 더해 선형회귀 교차검증 MAPE를 비교한다. 검증 · 테스트 셀은 쓰지 않는다.

```
rows = []
for name, feats, est in T.candidates():
    if T.family(name) != '선형회귀':
        continue
    p, folds = T.oof_predict(est, train[feats], train[T.TARGET], train.policy, train.cycle_life)
    rows.append({'추가한 후보': ' + '.join(feats[1:]) or '(없음: ΔQ 분산만)', '피처 수': len(feats),
                 'Train CV MAPE (fold 평균)': np.mean(folds), 'fold 표준편차': np.std(folds)})
sel = pd.DataFrame(rows).sort_values('Train CV MAPE (fold 평균)').reset_index(drop=True)
sel.round(2)
```

                                           추가한 후보  피처 수  \
0                                    (없음: ΔQ 분산만)     1   
1                                          ir_min     2   
2                                       tavg_mean     2   
3                                         dq_skew     2   
4                                dq_skew + ir_min     3   
5                              ir_min + tavg_mean     3   
6                             dq_skew + tavg_mean     3   
7                        dq_skew + qd_slope_2_100     3   
8            dq_skew + qd_slope_2_100 + tavg_mean     4   
9               dq_skew + qd_slope_2_100 + ir_min     4   
10                   dq_skew + ir_min + tavg_mean     4   
11                                 qd_slope_2_100     2   
12                     qd_slope_2_100 + tavg_mean     3   
13  dq_skew + qd_slope_2_100 + ir_min + tavg_mean     5   
14                        qd_slope_2_100 + ir_min     3   
15            qd_slope_2_100 + ir_min + tavg_mean     4   

    Train CV MAPE (fold 평균)  fold 표준편차  
0                      7.98       3.24  
1                      8.25       3.33  
2                      8.51       3.30  
3                      8.73       2.10  
4                      9.01       2.30  
5                      9.11       3.28  
6                      9.15       2.37  
7                      9.25       2.46  
8                      9.48       2.55  
9                      9.57       2.67  
10                     9.59       2.64  
11                     9.68       2.83  
12                     9.87       2.66  
13                     9.94       2.96  
14                    10.16       3.10  
15                    10.50       3.20

## 5. 충전 시간 재확인 — 학습 28셀만으로
테스트 배치의 충전 시간이 10분대로 몰려 있다는 이유만으로 빼면 "테스트를 보고 고른 것"이 된다. 그래서 학습 28셀 안에서
ΔQ 분산에 충전 시간을 더했을 때 교차검증 오차가 줄어드는지 따로 확인했다. (검증 8셀은 쓰지 않는다)

```
y = train[T.TARGET]
res = y - LinearRegression().fit(train[CORE], y).predict(train[CORE])
print('충전 시간 ↔ ΔQ 분산 상관 r = %.2f' % np.corrcoef(train.chargetime_2_6, train.dq_var_log)[0, 1])
print('ΔQ 분산을 반영한 뒤 남는 충전 시간의 상관 = %.2f' % np.corrcoef(train.chargetime_2_6, res)[0, 1])
for feats in (CORE, CORE + ['chargetime_2_6']):
    p, folds = T.oof_predict(T.pipe(LinearRegression()), train[feats], y, train.policy, train.cycle_life)
    print(f'{" + ".join(feats):30s} 학습 28셀 교차검증 MAPE (fold 평균) {np.mean(folds):.2f}%')
```

충전 시간 ↔ ΔQ 분산 상관 r = -0.69
ΔQ 분산을 반영한 뒤 남는 충전 시간의 상관 = 0.05
dq_var_log                     학습 28셀 교차검증 MAPE (fold 평균) 7.98%
dq_var_log + chargetime_2_6    학습 28셀 교차검증 MAPE (fold 평균) 8.37%

## 6. 예측 대상 변환 — log10(수명)
- 수명이 수백 ~ 2천 사이클로 넓고 오른쪽으로 긴 분포 → log를 취하면 오차가 수명에 비례하는 구조(MAPE)와 맞고, ΔQ 분산(log)과 직선 관계가 된다
- 예측값은 10^(예측)으로 되돌려 사이클 단위로 평가한다

## 정리
- **MAPE 기준 최선 입력 = ΔQ 분산 1개.** 학습 28셀 교차검증에서 후보 4개는 어떤 조합도 ΔQ 분산 하나보다 오차를 줄이지 못했다 (4절). 셀 28개로 개선이 확인되지 않았다는 뜻이지, 그 피처에 정보가 전혀 없다는 뜻은 아니다
- 손실 기준 선택(03 노트북)에서도 R ≥ 0.4 구간은 ΔQ 분산 1개짜리 모델이 뽑힌다. R ≤ 0.3에서는 후보를 더한 모델이 뽑힌다
- ΔQ 최솟값 · 평균은 분산과 상관 0.9 이상으로 같은 정보라 하나만 쓴다 (3절)
- 충전 시간은 ΔQ 분산을 반영하면 추가 정보가 거의 남지 않아 제외했다 (5절, 학습 배치만으로 확인)

File: notebooks/03_modeling.ipynb
# 03 Modeling — 학습 · 선택 · 평가
- 과제: 초기 100사이클 데이터로 배터리 수명(cycle_life) **회귀** · 지표 **MAPE**
- 분할: Batch 1 = 학습, Batch 2 = 테스트(1회 평가) · 추가로 Batch 3 검증
- 설계 원칙(1일차): **실제 배터리 수명보다 길게 예측하지 않기** — 늦은 교체는 공급 중단 · 위약금으로 이어진다
- 파이프라인 코드는 `src/train.py`에 있고, 이 노트북은 그 함수를 불러 결과를 보여 주고 해석한다

```
import sys, warnings
import numpy as np, pandas as pd
import matplotlib.pyplot as plt
sys.path.insert(0, '../src')
warnings.filterwarnings('ignore')
import train as T
from config import CANDIDATES, CORE, FIG_DIR, LATE_COST_GRID, RESULTS_DIR, TARGET_MAPE
from features import energy_value_curve
from preprocess import load_cells

plt.rcParams.update({'font.family': 'AppleGothic', 'axes.unicode_minus': False, 'font.size': 12,
                     'axes.spines.top': False, 'axes.spines.right': False, 'figure.dpi': 110})
pd.set_option('display.width', 200, 'display.max_columns', 30)
FIG_DIR.mkdir(parents=True, exist_ok=True)
```

## 1. 데이터 분할 — 같은 충전 방식은 같은 쪽에
- Batch 1의 36셀은 충전 방식 20개로 실험됐고, 대부분 방식마다 2셀(짝 셀)이다
- 짝 셀이 학습과 검증에 갈리면 검증 셀의 "쌍둥이"를 이미 본 셈이라 성능이 부풀려진다 → **방식 단위로 분할**
- 검증: 방식 20개를 평균 수명 순으로 세우고 4개마다 1개(index % 4 == 1) → 수명 범위 전체에서 고르게 5개 방식 · 8셀
- 학습 28셀 안의 교차검증도 `GroupKFold(groups=policy)`로 같은 규칙을 지킨다

```
b1, b2, b3 = T.load_data()
train, valid = T.split_holdout(b1)
split = pd.DataFrame({'역할': ['학습', '검증 (Hold-out)', '테스트', '추가 검증'],
                      'Batch': ['B1', 'B1', 'B2', 'B3'],
                      '셀 수': [len(train), len(valid), len(b2), len(b3)],
                      '충전 방식 수': [train.policy.nunique(), valid.policy.nunique(), b2.policy.nunique(), b3.policy.nunique()],
                      '수명 범위': [f'{d.cycle_life.min():.0f} ~ {d.cycle_life.max():.0f}' for d in (train, valid, b2, b3)]})
print('학습 · 검증에 겹치는 충전 방식:', set(train.policy) & set(valid.policy) or '없음')
split
```

학습 · 검증에 겹치는 충전 방식: 없음

              역할 Batch  셀 수  충전 방식 수       수명 범위
0             학습    B1   28       15  534 ~ 1074
1  검증 (Hold-out)    B1    8        5  599 ~ 1014
2            테스트    B2   39       12  392 ~ 1186
3          추가 검증    B3   44        8  541 ~ 1935

## 2. 후보 모델 — 1일차 전략 그대로
| 후보 | 1일차 근거 |
|---|---|
| 선형회귀 (ΔQ 분산 1개) | 기준선. 테스트의 77%가 학습 범위 밖 → 직선 연장이 가능한 선형 계열 |
| 선형회귀 (ΔQ 분산 + 후보 조합 15가지) | 후보 피처(왜도 · 용량 기울기 · 저항 · 온도)는 "교차검증으로 결정" |
| ElasticNet (alpha 4 × l1 비율 3) | ΔQ 계열 신호끼리 중복 + 학습 36셀 → 규제 |
| 분위수 회귀 (하위 10 · 20%) | 실제보다 길게 예측하는 쪽에 벌점 (pinball 손실) |
| 랜덤포레스트 · LightGBM | 비교용 — 학습 범위 밖 예측 한계 확인 |

전처리(결측 대체 · 표준화)는 Pipeline 안에 있어 교차검증 fold마다 학습 부분에만 맞춘다.

```
cand = T.candidates()
P = T.stage_predictions(cand, train, valid, b1, b2, b3)
acc = pd.DataFrame(
    [{'후보': n, '계열': T.family(n), 'Train CV MAPE': T.mape(train.cycle_life, P[n]['train_cv']),
      'Valid MAPE': T.mape(valid.cycle_life, P[n]['valid'])} for n, _, _ in cand]).sort_values('Train CV MAPE')
print(f'후보 {len(cand)}개 — 계열별 최선 (학습 교차검증 MAPE 기준, 테스트 미사용)')
acc.groupby('계열', sort=False).head(1).round(2).reset_index(drop=True)
```

후보 34개 — 계열별 최선 (학습 교차검증 MAPE 기준, 테스트 미사용)

                                후보          계열  Train CV MAPE  Valid MAPE
0                     선형회귀 (ΔQ 분산)        선형회귀           8.22       10.52
1  ElasticNet (alpha=0.01, l1=0.5)  ElasticNet           8.60        9.70
2           분위수 회귀 (하위 20%, ΔQ 분산)      분위수 회귀          10.16        7.65
3                     랜덤포레스트 (비교용)      랜덤포레스트          10.94       11.45
4                   LightGBM (비교용)    LightGBM          14.36       16.08

## 3. 성능 리포팅 (과제 포맷) — 모델 자체의 정확도
- 여유 배율을 곱하기 **전** 예측의 MAPE. 원논문(9.1%)과 비교하는 값이다
- MAPE는 낮을수록 좋으므로 Gap은 **뒤 단계 − 앞 단계**로 계산해 (+)면 뒤 단계에서 나빠졌다는 뜻이다

```
report = [T.BASELINE] + [n for n in acc.groupby('계열', sort=False).head(1).후보 if n != T.BASELINE]
perf = pd.concat([T.performance_table(n, P, train, valid, b2, b3) for n in report], axis=1)
perf.round(2)
```

                     선형회귀 (ΔQ 분산)  ElasticNet (alpha=0.01, l1=0.5)  분위수 회귀 (하위 20%, ΔQ 분산)  랜덤포레스트 (비교용)  LightGBM (비교용)
Train (B1 CV)                8.22                             8.60                   10.16         10.94           14.36
Valid (B1 Hold-out)         10.52                             9.70                    7.65         11.45           16.08
Test (B2)                   28.56                            30.66                   21.54         30.59           29.06
Test (B3, 추가)               12.81                            12.18                   13.53         16.91           17.12
Gap (Train−Valid)            2.31                             1.10                   -2.50          0.51            1.73
Gap (Valid−Test)            18.04                            20.96                   13.89         19.14           12.97
Gap (Target−Test)           19.46                            21.56                   12.44         21.49           19.96
Gap (B2−B3, 추가)            -15.75                           -18.48                   -8.01        -13.68          -11.94

**해석**
- **Gap (Train−Valid)** 은 −2.5 ~ +2.4%p로 작다 → Batch 1 안에서는 과적합이 크지 않다
- **Gap (Valid−Test)** 는 모든 모델에서 +13 ~ +21%p → **배치가 바뀌면 성능이 크게 떨어진다** (7절에서 원인 분석)
- **Gap (Target−Test)**: 기준선 B2 MAPE 28.6%는 원논문 9.1%보다 19.5%p 높다
- B3에서는 MAPE 12 ~ 17%로 B2보다 훨씬 낫다 → 문제는 "새 배치" 일반이 아니라 **B2 특유의 무언가**

## 4. 손실 기준 — 일찍 교체하면 무엇을 잃나
셀 하나의 손실 (단위: 배터리 교체비)
- **일찍 교체**: 남긴 수명 동안 더 내줄 수 있었던 방전량 비율 v(남긴 수명 비율)
- **늦게 교체**: 1건당 R (공급 중단 · 위약금 · 긴급 교체 할증) — **회사 값이라 모르므로 R을 바꿔 가며 모두 실험**

v는 가정하지 않고 Batch 1 실제 용량 곡선으로 측정했다. 용량은 끝으로 갈수록 빨리 줄지만(무릎점 이후 약 10배)
1.07 → 0.88Ah 범위 안이라 마지막 사이클도 처음의 80% 이상을 방전한다 → 남긴 수명 20%면 방전량은 18.3%를 버린다.

```
curve = energy_value_curve(load_cells(['b1']), dict(zip(b1.cell_id, b1.cycle_life)))
fig, ax = plt.subplots(figsize=(5.6, 4))
ax.plot(curve[0] * 100, curve[1] * 100, color='#2563eb', lw=2, label='측정 (B1 36셀 중앙값)')
ax.plot([0, 100], [0, 100], color='#9ca3af', ls='--', lw=1, label='고르게 줄어든다고 가정할 때')
for f in [0.2, 0.3]:
    v = np.interp(f, *curve); ax.scatter(f * 100, v * 100, color='#2563eb', zorder=3)
    ax.annotate(f'{f:.0%} 남기고 교체 → {v:.1%} 손실', (f * 100, v * 100), (f * 100 + 8, v * 100 - 7), fontsize=10)
ax.set_xlim(0, 60); ax.set_ylim(0, 60); ax.set_xlabel('남긴 수명 비율 (%)'); ax.set_ylabel('버린 방전량 비율 (%)')
ax.set_title('일찍 교체 손실 곡선'); ax.legend(frameon=False, fontsize=10)
plt.tight_layout(); plt.savefig(FIG_DIR / 'm1_energy_value_curve.png', dpi=200, bbox_inches='tight'); plt.show()
```

## 5. R별 선택 — 회사 손실 비율을 모르므로 전부 보여 준다
R마다 **학습 데이터(28셀 교차검증)만으로** 손실이 최소인 여유 배율과 모델을 고르고, 검증 · B2 · B3에는 그대로 적용한다.
(최종 모델은 B1 36셀로 다시 학습하고, 여유 배율도 36셀 교차검증으로 다시 구한다)

```
sweep = T.cost_sweep(P, train, valid, b1, b2, b3, curve)
show = ['R', '선택 모델', '여유 배율 (B1 36셀)', '학습 CV 늦은 교체', '검증 늦은 교체', 'B2 늦은 교체', 'B3 늦은 교체', 'B3 평균 일찍(%)']
sweep[show].round(2)
```

       R                                              선택 모델  여유 배율 (B1 36셀) 학습 CV 늦은 교체 검증 늦은 교체 B2 늦은 교체 B3 늦은 교체  B3 평균 일찍(%)
0    0.1  선형회귀 (ΔQ 분산 + qd_slope_2_100 + ir_min + tavg_m...            1.10       15/28      8/8    39/39    31/44         3.50
1    0.2            선형회귀 (ΔQ 분산 + dq_skew + qd_slope_2_100)            0.96        5/28      4/8    37/39    25/44         4.80
2    0.3            선형회귀 (ΔQ 분산 + dq_skew + qd_slope_2_100)            0.88        5/28      4/8    32/39    15/44         8.77
3    0.4                                       선형회귀 (ΔQ 분산)            0.90        2/28      2/8    33/39    12/44        11.19
4    0.5                                       선형회귀 (ΔQ 분산)            0.90        2/28      2/8    33/39    12/44        11.19
5    0.6                                       선형회귀 (ΔQ 분산)            0.90        2/28      2/8    33/39    12/44        11.19
6    0.7                                       선형회귀 (ΔQ 분산)            0.90        2/28      2/8    33/39    12/44        11.19
7    0.8                                       선형회귀 (ΔQ 분산)            0.90        2/28      2/8    33/39    12/44        11.19
8    0.9                                       선형회귀 (ΔQ 분산)            0.90        2/28      2/8    33/39    12/44        11.19
9    1.0                                       선형회귀 (ΔQ 분산)            0.90        2/28      2/8    33/39    12/44        11.19
10   1.1                    ElasticNet (alpha=0.03, l1=0.9)            0.82        0/28      0/8    31/39     1/44        25.08
11   1.2                    ElasticNet (alpha=0.03, l1=0.9)            0.79        0/28      0/8    30/39     0/44        28.23
12   1.3                    ElasticNet (alpha=0.03, l1=0.9)            0.79        0/28      0/8    30/39     0/44        28.23
13   1.4                    ElasticNet (alpha=0.03, l1=0.9)            0.79        0/28      0/8    30/39     0/44        28.23
14   1.5                    ElasticNet (alpha=0.03, l1=0.9)            0.79        0/28      0/8    30/39     0/44        28.23
15   1.6                    ElasticNet (alpha=0.03, l1=0.9)            0.79        0/28      0/8    30/39     0/44        28.23
16   1.7                    ElasticNet (alpha=0.03, l1=0.9)            0.79        0/28      0/8    30/39     0/44        28.23
17   1.8                    ElasticNet (alpha=0.03, l1=0.9)            0.79        0/28      0/8    30/39     0/44        28.23
18   1.9                    ElasticNet (alpha=0.03, l1=0.9)            0.79        0/28      0/8    30/39     0/44        28.23
19   2.0                    ElasticNet (alpha=0.03, l1=0.9)            0.79        0/28      0/8    30/39     0/44        28.23
20   2.1                    ElasticNet (alpha=0.03, l1=0.9)            0.79        0/28      0/8    30/39     0/44        28.23
21   2.2                    ElasticNet (alpha=0.03, l1=0.9)            0.79        0/28      0/8    30/39     0/44        28.23
22   2.3                    ElasticNet (alpha=0.03, l1=0.9)            0.79        0/28      0/8    30/39     0/44        28.23
23   2.4                    ElasticNet (alpha=0.03, l1=0.9)            0.79        0/28      0/8    30/39     0/44        28.23
24   2.5                    ElasticNet (alpha=0.03, l1=0.9)            0.79        0/28      0/8    30/39     0/44        28.23
25   2.6                    ElasticNet (alpha=0.03, l1=0.9)            0.79        0/28      0/8    30/39     0/44        28.23
26   2.7                    ElasticNet (alpha=0.03, l1=0.9)            0.79        0/28      0/8    30/39     0/44        28.23
27   2.8                    ElasticNet (alpha=0.03, l1=0.9)            0.79        0/28      0/8    30/39     0/44        28.23
28   2.9                    ElasticNet (alpha=0.03, l1=0.9)            0.79        0/28      0/8    30/39     0/44        28.23
29   3.0                    ElasticNet (alpha=0.03, l1=0.9)            0.79        0/28      0/8    30/39     0/44        28.23
30   5.0                    ElasticNet (alpha=0.03, l1=0.9)            0.79        0/28      0/8    30/39     0/44        28.23
31  10.0                    ElasticNet (alpha=0.03, l1=0.9)            0.79        0/28      0/8    30/39     0/44        28.23
32   inf                    ElasticNet (alpha=0.03, l1=0.9)            0.79        0/28      0/8    30/39     0/44        28.23

```
fin = sweep[np.isfinite(sweep.R)]
late = lambda s: s.str.split('/').str[0].astype(int) / s.str.split('/').str[1].astype(int) * 100
fig, ax = plt.subplots(1, 2, figsize=(12, 4))
ax[0].step(fin.R, fin['여유 배율 (B1 36셀)'], where='post', color='#111827', lw=2)
ax[0].set_xlabel('R = 고장 1건 추가 손실 ÷ 교체비'); ax[0].set_ylabel('여유 배율 (예측 × 배율)')
ax[0].set_title('R이 1.1을 넘으면 여유 배율 0.79로 고정')
for col, lab, c in [('검증 늦은 교체', '검증 (B1 8셀)', '#2563eb'), ('B3 늦은 교체', '추가 검증 (B3)', '#0d9488'), ('B2 늦은 교체', '테스트 (B2)', '#ea580c')]:
    ax[1].step(fin.R, late(fin[col]), where='post', lw=2, color=c, label=lab)
ax[1].set_xlabel('R = 고장 1건 추가 손실 ÷ 교체비'); ax[1].set_ylabel('실제보다 늦게 교체한 셀 비율 (%)')
ax[1].set_title('B1 · B3는 0%로 내려가지만 B2는 77% 이상'); ax[1].legend(frameon=False)
plt.tight_layout(); plt.savefig(FIG_DIR / 'm2_cost_sensitivity.png', dpi=200, bbox_inches='tight'); plt.show()
```

```
FINAL = sweep.loc[sweep.R == float('inf'), '선택 모델'].iloc[0]          # R ≥ 1.1 구간에서 고른 모델
print('R ≥ 1.1 구간의 선택 모델:', FINAL, '/ R 0.4 ~ 1.0 구간:', T.BASELINE)
final_perf = pd.concat([T.performance_table(n, P, train, valid, b2, b3) for n in [FINAL, T.BASELINE]], axis=1)
from sklearn.base import clone
coef = {n: clone(e).fit(b1[f], b1[T.TARGET])[-1].coef_ for n, f, e in cand if n in (FINAL, T.BASELINE)}
print('ΔQ 분산 계수 (표준화 단위):', {n: np.round(c[0], 4) for n, c in coef.items()}, '| ElasticNet의 나머지 후보 계수:', np.round(coef[FINAL][1:], 4))
final_perf.round(2)
```

R ≥ 1.1 구간의 선택 모델: ElasticNet (alpha=0.03, l1=0.9) / R 0.4 ~ 1.0 구간: 선형회귀 (ΔQ 분산)
ΔQ 분산 계수 (표준화 단위): {'선형회귀 (ΔQ 분산)': np.float64(-0.0682), 'ElasticNet (alpha=0.03, l1=0.9)': np.float64(-0.0411)} | ElasticNet의 나머지 후보 계수: [-0.  0.  0. -0.]

                     ElasticNet (alpha=0.03, l1=0.9)  선형회귀 (ΔQ 분산)
Train (B1 CV)                                  10.61          8.22
Valid (B1 Hold-out)                             9.03         10.52
Test (B2)                                      38.81         28.56
Test (B3, 추가)                                  14.06         12.81
Gap (Train−Valid)                              -1.58          2.31
Gap (Valid−Test)                               29.78         18.04
Gap (Target−Test)                              29.71         19.46
Gap (B2−B3, 추가)                               -24.75        -15.75

**해석**
- 답은 세 구간으로 나뉜다: R ≤ 0.3이면 거의 보정하지 않고, 0.4 ~ 1.0이면 여유 0.90(학습 늦은 교체 2/28), **R ≥ 1.1이면 여유 0.79 ~ 0.82로 늦은 교체 0건**
- 고른 모델은 사실상 모두 **ΔQ 분산 1개짜리 직선**이다. R ≥ 1.1에서 고른 ElasticNet도 후보 4개의 계수를 모두 0으로 만들었다 → 1일차에 "확정"한 피처 하나로 충분했다
- 다만 그 ElasticNet은 ΔQ 기울기를 기준선의 약 60%로 줄인 **완만한 직선**이다. 학습 범위 안에서는 여유 손실이 가장 작았지만, 짧은 수명 쪽으로 덜 내려가 짧은 셀이 많은 B2에서 MAPE 38.8%로 가장 나빴다 (1일차의 "수명 미확정 셀을 넣으면 기울기가 완만해져 B2가 나빠진다"와 같은 현상)
- R ≥ 1.2이면 검증 0/8, B3 0/44 — 같은 배치 · 다른 배치(B3) 모두에서 늦은 교체를 막았다. 대가는 B3 기준 평균 28% 일찍 경고
- **B2는 어떤 R에서도 30/39 이상 늦게 교체한다** → 손실 설정의 문제가 아니라 데이터의 문제 (7절)

## 6. 예측 vs 실제 — R ≥ 1.1 구간의 선택 모델 + 여유 배율
검증 셀에는 학습 28셀로 구한 배율, B2 · B3에는 B1 36셀로 구한 배율을 곱한다 (5절 표와 같은 규칙)

```
m_tr = T.best_margin(train.cycle_life, P[FINAL]['train_cv'], float('inf'), curve)[0]
m_b1 = T.best_margin(b1.cycle_life, P[FINAL]['b1_cv'], float('inf'), curve)[0]
fig, ax = plt.subplots(1, 3, figsize=(15, 4.6), sharey=False)
for a, (name, y, p, m_hi) in zip(ax, [('검증 (B1 Hold-out, 8셀)', valid.cycle_life, P[FINAL]['valid'], m_tr),
                                       ('테스트 (B2, 39셀)', b2.cycle_life, P[FINAL]['b2'], m_b1),
                                       ('추가 검증 (B3, 44셀)', b3.cycle_life, P[FINAL]['b3'], m_b1)]):
    lo, hi = 300, max(y.max(), p.max()) * 1.1
    a.fill_between([lo, hi], [lo, hi], [hi, hi], color='#fee2e2', alpha=0.6, lw=0)
    a.text(lo * 1.05, hi * 0.93, '실제보다 길게 예측 (늦은 교체)', color='#b91c1c', fontsize=10)
    a.plot([lo, hi], [lo, hi], color='#9ca3af', lw=1)
    a.scatter(y, p, s=22, color='#9ca3af', label='보정 전')
    a.scatter(y, p * m_hi, s=26, color='#111827', label=f'× {m_hi:.2f} (여유 배율 적용)')
    a.set_xlim(lo, hi); a.set_ylim(lo, hi); a.set_xlabel('실제 수명'); a.set_ylabel('예측 수명')
    a.set_title(f'{name}\n늦은 교체 {(p * m_hi > y).sum()}/{len(y)}', fontsize=12)
ax[0].legend(frameon=False, fontsize=9, loc='lower right')
plt.tight_layout(); plt.savefig(FIG_DIR / 'm3_pred_vs_actual.png', dpi=200, bbox_inches='tight'); plt.show()
```

## 7. 오류 분석 — B2에서 크게 틀린 셀의 공통점

```
feat = pd.read_csv('../data/processed/features.csv')
e2 = b2[['cell_id', 'policy', 'cycle_life', 'dq_var_log', 'c1', 'c2']].assign(pred=P[T.BASELINE]['b2'])
e2['오차(%)'] = (e2.pred - e2.cycle_life) / e2.cycle_life * 100
e2['newstructure'] = e2.policy.str.contains('newstructure')
print('가장 크게 틀린 8셀 (기준선, 보정 전)')
e2.nlargest(8, '오차(%)')[['cell_id', 'policy', 'cycle_life', 'pred', '오차(%)', 'newstructure']].round(1)
```

가장 크게 틀린 8셀 (기준선, 보정 전)

   cell_id                       policy  cycle_life    pred  오차(%)  newstructure
6     b2c6                  3.6C(9%)-5C       393.0   648.2   64.9         False
18   b2c18              5.2C(50%)-4.25C       449.0   731.8   63.0         False
15   b2c15                  3.6C(9%)-5C       396.0   642.1   62.1         False
2     b2c2              5.2C(50%)-4.25C       424.0   618.0   45.7         False
9     b2c9  5.6C(26%)-4.5C-newstructure       791.0  1131.8   43.1          True
27   b2c29                 5.2C(58%)-4C       452.0   638.6   41.3         False
19   b2c19                   6C(60%)-3C       392.0   550.7   40.5         False
11   b2c11              5.2C(50%)-4.25C       449.0   628.7   40.0         False

```
g = e2.groupby('newstructure').agg(셀=('cell_id', 'size'), 수명_최소=('cycle_life', 'min'), 수명_최대=('cycle_life', 'max'),
                                   수명_중앙값=('cycle_life', 'median'), 오차_중앙값=('오차(%)', 'median'))
print('충전 속도와 오차의 상관: C1 r = %.2f, C2 r = %.2f' % (e2[['오차(%)', 'c1']].corr().iloc[0, 1], e2[['오차(%)', 'c2']].corr().iloc[0, 1]))
same = e2[e2.policy.str.replace('-newstructure', '').isin(e2[e2.newstructure].policy.str.replace('-newstructure', ''))]
print('\n같은 충전 방식, 구조 표기만 다른 셀')
print(same.assign(방식=same.policy.str.replace('-newstructure', '')).groupby(['방식', 'newstructure']).cycle_life.agg(['count', 'median']).to_string())
g.round(1)
```

충전 속도와 오차의 상관: C1 r = -0.15, C2 r = -0.17

같은 충전 방식, 구조 표기만 다른 셀
                             count  median
방식             newstructure               
4.8C(80%)-4.8C False             5   492.0
               True              3   809.0
5.2C(58%)-4C   False             4   483.0
               True              3   904.0
5.6C(26%)-4.5C False             6   446.0
               True              3   997.0

               셀  수명_최소   수명_최대  수명_중앙값  오차_중앙값
newstructure                                   
False         30  392.0   514.0   451.0    32.2
True           9  777.0  1186.0   904.0     6.1

```
fig, ax = plt.subplots(figsize=(7.5, 4.8))
fit = np.polyfit(b1.dq_var_log, np.log10(b1.cycle_life), 1)
ax.scatter(b1.dq_var_log, b1.cycle_life, s=26, color='#2563eb', label='B1 학습 (36셀)')
for flag, c, lab in [(False, '#ea580c', 'B2 · newstructure 표기 없음 (30셀)'), (True, '#0d9488', 'B2 · newstructure (9셀)')]:
    d = e2[e2.newstructure == flag]; ax.scatter(d.dq_var_log, d.cycle_life, s=30, color=c, label=lab, marker='s' if flag else 'o')
xs = np.linspace(-4.5, -3.0, 50); ax.plot(xs, 10 ** np.polyval(fit, xs), color='#1e3a8a', ls='--', lw=1.2, label='B1로 그린 직선')
ax.set_yscale('log'); ax.set_yticks([400, 600, 800, 1000, 1200]); ax.set_yticklabels(['400', '600', '800', '1000', '1200']); ax.minorticks_off()
ax.set_xlabel('log10 Var(ΔQ)'); ax.set_ylabel('수명 (log 축)')
ax.set_title('B2의 짧은 30셀은 같은 ΔQ의 학습 셀보다 수명이 짧다'); ax.legend(frameon=False, fontsize=9)
plt.tight_layout(); plt.savefig(FIG_DIR / 'm4_error_b2_structure.png', dpi=200, bbox_inches='tight'); plt.show()
```

**오류 분석 결과**
- **공통점**: 크게 틀린 8셀 중 7셀이 충전 방식 이름에 `newstructure` 표기가 **없는** 셀이다. 표기 없는 30셀은 수명 392 ~ 514로 전부 학습 최솟값(534) 아래이고 기준선 오차 중앙값이 32%다. 표기가 있는 9셀은 777 ~ 1,186이고 오차 중앙값이 6%다
- **충전 조건 탓이 아니다**: 같은 충전 방식(예: 4.8C(80%)-4.8C)인데 표기 유무에 따라 수명이 약 2배 차이 나고, 오차와 충전 속도(C1 · C2)의 상관은 |r| < 0.2다
- **곡선 변화와 수명의 관계가 다르다**: 짧은 30셀 중 19셀은 ΔQ 분산이 학습 셀과 같은 범위에 있다. 그런데 같은 ΔQ의 학습 셀이 약 600 사이클을 사는 동안 이 셀들은 약 450에서 끝났다 → "같은 곡선 변화 = 같은 수명"이라는 학습 배치의 관계가 이 30셀에서는 성립하지 않는다
- **원인 가설**: 충전 조건 밖의 실험 · 셀 조건(표기가 가리키는 실험 구조 차이, 생산 로트 등)이 수명을 줄였지만 초기 100사이클의 ΔQ에는 드러나지 않았다. 원인을 확정하려면 실험 기록(메타데이터)이 필요하다
- **개선 방향**: (1) 새 배치 · 로트가 들어오면 일부 셀을 수명 끝까지 돌려 여유 배율을 다시 맞춘다 (2) 실험 · 생산 메타데이터를 피처로 기록한다 (3) 학습에 여러 배치를 섞어 배치 차이를 모델이 보게 한다
- 테스트 결과를 본 뒤이므로 위 개선은 **모델에 반영하지 않았다** (테스트 기반 수정 = 누수)
